Repository: Nkoizumi/inverse-material-design

# Inverse Material Design
End-to-end pipeline for inverse catalyst design:
**CSV → Matminer featurization → auto-EDA → GP/BNN surrogate → BO/MOBO → local-LLM scientific report.**

Ships with a Gradio web UI, three worked examples, and honest 5-fold CV
throughout. Validated on real propane-dehydrogenation (PDH) catalyst data,
where the pipeline recovers textbook chemistry (Ga-Mo top-yield,
Mg-modified low-deactivation) on the published ACS Materials Letters dataset.

## Pipeline

| step | module | description |
|---|---|---|
| 1 | `pipeline/step1_load.py` | Load CSV or matminer benchmark dataset. |
| 2 | `pipeline/step2_featurize.py` | Formula → high-dim vectors (Matminer). Dispatches role-based catalyst, atomic-fraction catalyst, or single-formula featurization. |
| 3 | `pipeline/step3_eda.py` | Optional auto-EDA via a local Ollama ensemble (`auto_eda` module). |
| 4 | `pipeline/step4_surrogate.py` | GP (BoTorch, exact SingleTaskGP or MultiTaskGP) + Bayesian NN (Pyro). 5-fold CV parity by default. |
| 5 | `pipeline/step5_inverse.py` | qLogNEI (single-objective) or qLogNEHVI (multi-objective) discrete BO. Family-diversity cap available for balanced experimental handoff. |
| 6 | `pipeline/step6_report.py` | Local LLM (Ollama) writes a scientific report on the top candidates. |

# For the local LLM report step (optional):

## Three worked examples

The pipeline ships with three presets so you can benchmark it on data of
increasing chemical realism.

### 1. Synthetic catalyst — Quick start (mechanics demo)

Full 6-step pipeline + web UI end-to-end on 72 synthetic Pt-based PDH
catalysts. Every stage runs on your machine; no external data downloads.

```bash

# CLI (steps 1, 2, 4, 5, 6 — skip auto-EDA)
python run_pipeline.py --preset synthetic_catalyst --skip eda

# Gradio web UI (full 4-tab experience)
python webui/app.py
```

Result: report + top-20 candidate table + interactive Pareto/parity/heatmap
figures.

**Runtime depends heavily on whether you have a CUDA GPU.** `step5_inverse`
runs on CUDA when torch reports it available, and step 5 dominates everything
else. Steps 1, 2 and 4 finish in under a minute either way. Measured on this
preset with `--skip eda report`:

| | steps 1–5 |
|---|---|
| CUDA GPU (workstation) | ~2 min |
| CPU only (2-core CI runner) | **~21 min**, of which step 5 is 20 min (96%) |

Step 6's LLM narrative adds several minutes on top of both, depending on your
Ollama model and hardware.

### 3. ACS Materials Letters PDH — Real-data validation *(requires paper access)*

210 published PDH catalysts, atomic-fraction schema. Targets: max propylene
yield, min deactivation-rate log.

> **Note.** The source paper is not open-access, so the CSV is **not
> bundled** with this repository. If you have institutional access to
> [ACS Materials Letters **6**(11), 5138–5145 (2024)](https://doi.org/10.1021/acsmaterialslett.4c01367),
> download the SI table manually and place it at
> `data/pdh_ACSMaterialsLetters.csv` — `python scripts/download_acs_pdh.py`
> prints exact instructions. Users without paper access can skip this
> example; the synthetic and matbench examples above cover the full
> pipeline mechanics without external data.

```bash
python scripts/download_acs_pdh.py            # prints manual-download instructions + citation

# ... place data/pdh_ACSMaterialsLetters.csv ...
python run_pipeline.py --preset acs_pdh --skip eda report
```

**Honest 5-fold CV numbers reproduced in this repository (n=210, MAX_GP_FEATURES=30):**

| target | GP R² | GP MAE | direction |
|---|---|---|---|
| propylene_yield | +0.541 | 0.062 | max |
| deactivation_rate_log | +0.325 | 0.332 | min |

**BO chemistry validation:** on the K=30 GP surrogate with family cap = 4,
the top-20 candidates cover 9 non-support-element families. Top-yield
candidates cluster in the Ga-Mo family (textbook PDH activity); the
lowest-deactivation candidates are Mg-modified γ-Al₂O₃ (textbook
low-acidity, low-coking). Both patterns match the qualitative conclusions
of the source paper — an independent recovery from BO on the same data.

**Cite the paper** when using this dataset (see `CITATION.cff`).

## Data provenance

- **`data/synthetic_catalysts.csv`** — generated for pipeline validation.
  Freely usable.
- **`data/lookups/metal_properties.csv`, `support_properties.csv`** —
  curated by the author from public references (work functions, Pauling
  electronegativities, d-band centers, adsorbate binding energies from OC20
  / Hammer-Nørskov literature). Cite the underlying sources noted in
  `scripts/extract_oc20_features.py` when using these tables.
- **`data/pdh_literature.csv`, `pdh_template.csv`** — digitized from
  peer-reviewed PDH papers; per-row DOIs are in the `reference_doi` column.
- **`data/pdh_ACSMaterialsLetters.csv`** — **not bundled**. Download from
  the ACS supplementary information via `scripts/download_acs_pdh.py`.
  Cite the original paper when using this dataset (see `CITATION.cff`).

File: data/lookups/support_properties.csv
support,pymatgen_formula,surface_energy_J_m2,work_function_eV,acidity_NH3_TPD_mmol_g,basicity_CO2_TPD_mmol_g,lattice_a_A,sanderson_chi,dielectric_constant,oxide_class,E_Ov_eV
gamma-Al2O3,Al2O3,1.5,4.3,0.4,0.05,7.911,1.71,9.5,amphoteric,5.0
alpha-Al2O3,Al2O3,2.5,4.5,0.1,0.05,4.76,1.71,10.0,amphoteric,5.5
SiO2,SiO2,0.6,5.0,0.05,0.0,4.91,1.83,3.9,acidic,6.5
TiO2-rutile,TiO2,0.5,4.7,0.2,0.1,4.59,1.59,80.0,amphoteric,4.0
TiO2-anatase,TiO2,0.4,4.5,0.3,0.1,3.78,1.59,48.0,amphoteric,3.8
CeO2,CeO2,1.5,4.5,0.15,0.2,5.41,1.34,26.0,amphoteric,2.4
MgO,MgO,1.0,3.6,0.0,0.6,4.21,1.32,9.8,basic,6.0
ZrO2,ZrO2,1.2,4.0,0.3,0.2,5.07,1.43,23.0,amphoteric,5.5
ZnO,ZnO,1.0,4.2,0.15,0.4,3.25,1.55,8.5,amphoteric,3.5
La2O3,La2O3,0.7,2.5,0.0,0.7,3.94,1.17,21.0,basic,4.5
Y2O3,Y2O3,1.0,2.8,0.1,0.5,10.6,1.25,12.0,basic,5.0
HfO2,HfO2,2.0,3.9,0.3,0.1,5.12,1.46,25.0,amphoteric,5.5
Nb2O5,Nb2O5,2.0,4.5,0.5,0.05,6.17,1.65,40.0,acidic,4.0
WO3,WO3,0.8,5.7,0.4,0.05,7.3,1.81,40.0,acidic,3.5
SiO2-Al2O3,Al2Si2O8,0.8,4.8,0.6,0.0,5.0,1.78,6.0,acidic,6.0
H-ZSM5,HAlSi23O48,0.6,5.0,0.8,0.0,5.0,1.85,4.5,acidic,6.0
SAPO-34,HAlSi3PO12,0.6,5.0,0.5,0.05,5.0,1.8,5.0,acidic,6.0
MgAl2O4,MgAl2O4,1.2,4.5,0.15,0.20,8.083,1.55,9.0,amphoteric,5.5
theta-Al2O3,Al2O3,1.8,4.4,0.25,0.05,5.64,1.71,9.7,amphoteric,5.2
S-1,SiO2,0.5,5.1,0.05,0.0,5.0,1.83,3.9,acidic,6.5
TS-1,SiO2,0.5,5.0,0.20,0.0,5.0,1.82,4.0,acidic,6.0
SBA-15,SiO2,0.5,5.0,0.10,0.0,4.91,1.83,3.9,acidic,6.5
Beta,HAlSi11O24,0.6,5.0,0.90,0.0,5.0,1.84,4.5,acidic,6.0
SUZ-4,HAlSi13O28,0.6,5.0,0.60,0.0,5.0,1.85,4.5,acidic,6.0
Na-Y,NaAlSi2O6,0.5,4.5,0.30,0.20,5.0,1.70,4.0,basic,6.0
ZrP,ZrH2P2O8,0.8,5.2,1.20,0.0,5.3,1.90,8.0,acidic,5.0
