Repository: Nkoizumi/inverse-material-design

# Inverse Material Design
End-to-end pipeline for inverse catalyst design:
**CSV → Matminer featurization → auto-EDA → GP/BNN surrogate → BO/MOBO → local-LLM scientific report.**

Ships with a Gradio web UI, three worked examples, and honest 5-fold CV
throughout. Validated on real propane-dehydrogenation (PDH) catalyst data,
where the pipeline recovers textbook chemistry (Ga-Mo top-yield,
Mg-modified low-deactivation) on the published ACS Materials Letters dataset.

## Pipeline

| step | module | description |
|---|---|---|
| 1 | `pipeline/step1_load.py` | Load CSV or matminer benchmark dataset. |
| 2 | `pipeline/step2_featurize.py` | Formula → high-dim vectors (Matminer). Dispatches role-based catalyst, atomic-fraction catalyst, or single-formula featurization. |
| 3 | `pipeline/step3_eda.py` | Optional auto-EDA via a local Ollama ensemble (`auto_eda` module). |
| 4 | `pipeline/step4_surrogate.py` | GP (BoTorch, exact SingleTaskGP or MultiTaskGP) + Bayesian NN (Pyro). 5-fold CV parity by default. |
| 5 | `pipeline/step5_inverse.py` | qLogNEI (single-objective) or qLogNEHVI (multi-objective) discrete BO. Family-diversity cap available for balanced experimental handoff. |
| 6 | `pipeline/step6_report.py` | Local LLM (Ollama) writes a scientific report on the top candidates. |

# For the local LLM report step (optional):

## Three worked examples

The pipeline ships with three presets so you can benchmark it on data of
increasing chemical realism.

### 1. Synthetic catalyst — Quick start (mechanics demo)

Full 6-step pipeline + web UI end-to-end on 72 synthetic Pt-based PDH
catalysts. Every stage runs on your machine; no external data downloads.

```bash

# CLI (steps 1, 2, 4, 5, 6 — skip auto-EDA)
python run_pipeline.py --preset synthetic_catalyst --skip eda

# Gradio web UI (full 4-tab experience)
python webui/app.py
```

Result: report + top-20 candidate table + interactive Pareto/parity/heatmap
figures.

**Runtime depends heavily on whether you have a CUDA GPU.** `step5_inverse`
runs on CUDA when torch reports it available, and step 5 dominates everything
else. Steps 1, 2 and 4 finish in under a minute either way. Measured on this
preset with `--skip eda report`:

| | steps 1–5 |
|---|---|
| CUDA GPU (workstation) | ~2 min |
| CPU only (2-core CI runner) | **~21 min**, of which step 5 is 20 min (96%) |

Step 6's LLM narrative adds several minutes on top of both, depending on your
Ollama model and hardware.

### 3. ACS Materials Letters PDH — Real-data validation *(requires paper access)*

210 published PDH catalysts, atomic-fraction schema. Targets: max propylene
yield, min deactivation-rate log.

> **Note.** The source paper is not open-access, so the CSV is **not
> bundled** with this repository. If you have institutional access to
> [ACS Materials Letters **6**(11), 5138–5145 (2024)](https://doi.org/10.1021/acsmaterialslett.4c01367),
> download the SI table manually and place it at
> `data/pdh_ACSMaterialsLetters.csv` — `python scripts/download_acs_pdh.py`
> prints exact instructions. Users without paper access can skip this
> example; the synthetic and matbench examples above cover the full
> pipeline mechanics without external data.

```bash
python scripts/download_acs_pdh.py            # prints manual-download instructions + citation

# ... place data/pdh_ACSMaterialsLetters.csv ...
python run_pipeline.py --preset acs_pdh --skip eda report
```

**Honest 5-fold CV numbers reproduced in this repository (n=210, MAX_GP_FEATURES=30):**

| target | GP R² | GP MAE | direction |
|---|---|---|---|
| propylene_yield | +0.541 | 0.062 | max |
| deactivation_rate_log | +0.325 | 0.332 | min |

**BO chemistry validation:** on the K=30 GP surrogate with family cap = 4,
the top-20 candidates cover 9 non-support-element families. Top-yield
candidates cluster in the Ga-Mo family (textbook PDH activity); the
lowest-deactivation candidates are Mg-modified γ-Al₂O₃ (textbook
low-acidity, low-coking). Both patterns match the qualitative conclusions
of the source paper — an independent recovery from BO on the same data.

**Cite the paper** when using this dataset (see `CITATION.cff`).

## Data provenance

- **`data/synthetic_catalysts.csv`** — generated for pipeline validation.
  Freely usable.
- **`data/lookups/metal_properties.csv`, `support_properties.csv`** —
  curated by the author from public references (work functions, Pauling
  electronegativities, d-band centers, adsorbate binding energies from OC20
  / Hammer-Nørskov literature). Cite the underlying sources noted in
  `scripts/extract_oc20_features.py` when using these tables.
- **`data/pdh_literature.csv`, `pdh_template.csv`** — digitized from
  peer-reviewed PDH papers; per-row DOIs are in the `reference_doi` column.
- **`data/pdh_ACSMaterialsLetters.csv`** — **not bundled**. Download from
  the ACS supplementary information via `scripts/download_acs_pdh.py`.
  Cite the original paper when using this dataset (see `CITATION.cff`).

File: data/pdh_literature.csv
entry_id,active_metal,promoter_1,promoter_2,support,metal_loading_wt,promoter_1_loading_wt,promoter_2_loading_wt,BET_surface_area_m2_g,pore_volume_cm3_g,calcination_temp_C,reduction_temp_C,reaction_temp_C,reaction_pressure_atm,WHSV_h,H2_HC_ratio,propane_TOF_s,propane_conversion,propane_selectivity,deactivation_rate_h,reference_paper,reference_doi,notes,propane_TOF_log
1,Pt,Sn,,gamma-Al2O3,0.35,1.26,,,,,,519,,3.5,0,0.109,0.2,0.98,0.29,"J. Catal. 1996, 158, 1",https://doi.org/10.1006/jcat.1996.0001Get rights and content,,-0.962573502059376
2,Pt,Sn,,MgAl2O4,0.5,0.6,,,,,,550,,36.6,1,0.497,0.11,0.95,0.028,-,-,,-0.303643611266668
3,Pt,Ga,,MgAl2O4,0.6,5,,,,,,605,,3.9,0.37,0.176,0.3,0.98,0.024,"U.S. Patent 5214227,?1993.",-,,-0.75448733218585
4,Pt,Sn,Na,H-ZSM5,0.5,1,1,348,,500,500,590,,3,0.33,0.22,0.39,0.98,0.012,"Ind. Eng. Chem. Res. 2006, 45, 2213",https://doi.org/10.1021/ie800693t,,-0.657577319177794
5,Pt,Zn,,Na-Y,0.5,2.5,,580,0.33,500,500,555,,2.6,0,0.145,0.16,0.91,0.048,App. Catal. A:Gen. 306 (2006) 85,10.1016/j.apcata.2006.03.028,,-0.838631997765025
6,Pt,Ga,,MgAl2O4,0.6,5,,,,,,605,,3.9,0,0.176,0.3,0.98,0.024,App. Catal. A:Gen. 306 (2006) 85,10.1016/j.apcata.2006.03.028,,-0.75448733218585
7,Cr2O3,,,gamma-Al2O3,9,,,256,0.5,700,,580,,,0,,0.1,0.98,0.52,Appl. Catal. A: Gen. 389 (2010) 155,10.1016/j.apcata.2010.09.013,mesoporous Al2O3,
8,Cr2O3,,,ZrP,73,,,426,0.25,400,,550,,1.7,0,0.0000123,0.06,0.87,0.24,"Langmuir 1995, 15, 8421",https://doi.org/10.1021/la990504e,Zr-pillared alpha-ZrP,-4.9100948885606
9,Cr,Ga,,ZrP,20.1,9.3,,326,0.33,400,,550,,2,0,0.0000505,0.04,0.8,0.42,"Langmuir 1999, 15, 1115",https://doi.org/10.1021/la981042s,Zr-pillared alpha-ZrP,-4.29670862188134
10,Cr,,,ZrO2,4,,,,,,,550,,0.3,0,0.0000286,0.24,0.87,0.26,"Catal. Lett. 2002, 83, 19",-,,-4.54363396687096
11,Ga2O3,,,SiO2,1.7,,,,,,,550,,0.97,0,0.000497,0.2,0.8,0.036,"Catal. Lett. 2003, 89, 213",-,,-3.30364361126667
12,Ga2O3,,,,100,,,,,600,,500,,0.15,0,0.000000695,0.12,0.95,0.092,J. Catal. 232 (2005)?143,https://doi.org/10.1016/j.jcat.2005.03.001,,-6.15801519540989
13,Ga2O3,,,ZrO2,5,,,19,,,,600,,0.3,0,0.000019,0.08,0.74,0.77,J. Catal. 239 (2006) 470,https://doi.org/10.1016/j.jcat.2006.02.017,,-4.72124639904717
14,Ga8Al2O15,,,,100,,,130,,500,,500,,0.3,0,0.00000239,0.23,0.98,0.168,J. Catal. 256 (2008) 293,https://doi.org/10.1016/j.jcat.2008.03.021,,-5.62160209905186
15,Pt,Ga,,gamma-Al2O3,0.001,1.2,,,,,,590,,,0,,0.39,0.86,,"U.S. Patent 0198428,, 2002",-,,
16,Pt,In,,S-1,0.45,0.56,,313,0.2,550,550,547,,3.6,0,0.44,0.45,0.99,0.0007,"ACS Catal. 2024, 14, 17825",https://doi.org/10.1021/acscatal.4c05135,Encapsulated in Hollow-Structured Silicalite-1,-0.356547323513813
17,Pt,Zn,,S-1,0.72,0.97,,,,,550,550,,3.6,0,0.25,0.4,0.99,0.001,"ACS Catal. 2022, 12, 1310-1314",https://doi.org/10.1021/acscatal.1c04092,Encapsulated in Hollow-Structured Silicalite-1,-0.602059991327962
18,Pt,Zn,,S-1,0.72,0.97,,,,,550,550,,108,0,3.55,0.12,0.99,0.072,"ACS Catal. 2022, 12, 1310-1314",https://doi.org/10.1021/acscatal.1c04092,Encapsulated in Hollow-Structured Silicalite-2,0.550228353055094
19,Pt,Sn,,SiO2,1,0.6,,,,560,600,580,,4.7,0,0.22,0.38,0.98,0.0034,"Science 373, 217 (2021)",DOI: 10.1126/science.abg7894,,-0.657577319177794
20,Pt,Sn,,SiO2,1,0.6,,,,560,600,580,,29,0,1.2,0.28,1,0.0159,"Science 373, 217 (2021)",DOI: 10.1126/science.abg7895,,0.0791812460476248
21,Pt,Sn,,gamma-Al2O3,1,3.04,,,,560,600,580,,4.7,0,1.67,0.63,0.99,0.0099,"Science 373, 217 (2021)",DOI: 10.1126/science.abg7895,,0.222716471147583
22,Pt,,,gamma-Al2O3,0.5,,,,,560,600,580,,4.7,0,0.16,0.17,0.86,0.2,"Science 373, 217 (2021)",DOI: 10.1126/science.abg7895,,-0.795880017344075
23,Pt,Sn,,CeO2,1,3,,,,800,,680,,2.16,0,0.0887,0.4,0.85,,"Angewandte Chemie 2017, 56 (31), 8986",https://doi.org/10.1002/ange.201701115,,-1.05207638016827
24,Pt,Sn,Na,H-ZSM5,0.5,1,1,289,0.23,500,,590,,3,0.25,0.294,0.39,0.94,0.012,"Ind. Eng. Chem. Res. 2009, 48, 9885",https://doi.org/10.1021/ie900534m,,-0.531652669587843
25,Pt,Sn,Na,SUZ-4,0.5,2,1.5,310,0.15,520,500,590,,3,3,0.164,0.2,0.95,0.029,App. Catal. A:Gen.527 (2016) 30,10.1016/j.apcata.2016.08.017,,-0.795880017344075
26,Pt,Sn,K,theta-Al2O3,0.3,0.2,0.5,77.5,0.36,600,600,600,,4,0.5,0.602,0.38,0.96,0.0029,"RSC Adv., 2017, 7, 19841",https://doi.org/10.1039/C7RA02141K,,-0.220403508742175
27,Pt,Sn,,MgAl2O4,0.55,3.01,,64,,,580,580,,2.2,1,0.23,0.19,0.92,0.014,J. Catal. 320 (2014) 52,https://doi.org/10.1016/j.jcat.2014.09.013,,-0.638272163982407
28,Pt,Sn,,MgAl2O4,0.53,3.01,,69,,,580,580,,2.2,1,0.23,0.19,0.97,0.013,J. Catal. 320 (2014) 52,https://doi.org/10.1016/j.jcat.2014.09.013,,-0.638272163982407
29,Pt,Sn,,MgAl2O4,0.5,0.91,,61.4,,,580,580,,2.2,1,0.29,0.32,0.98,0.009,J. Catal. 320 (2014) 52,https://doi.org/10.1016/j.jcat.2014.09.013,,-0.537602002101044
30,Pt,Sn,,MgAl2O4,0.42,0.26,,67.9,,,580,580,,2.2,1,0.31,0.38,0.98,0.003,J. Catal. 320 (2014) 52,https://doi.org/10.1016/j.jcat.2014.09.013,,-0.508638306165727
31,Pt,Sn,,MgAl2O4,0.39,0.47,,66,,,580,580,,2.2,1,0.33,0.39,1,0.002,J. Catal. 320 (2014) 52,https://doi.org/10.1016/j.jcat.2014.09.013,,-0.468521082957745
32,Pt,Sn,,TS-1,0.5,0.6,,432,,500,500,590,,3,1,0.4,0.48,0.93,0.033,J. Catal. 352 (2017) 361,https://doi.org/10.1016/j.jcat.2017.05.024,,-0.397940008672038
33,Pt,Sn,,gamma-Al2O3,0.5,1.5,,,,560,600,600,,3.2,0,0.248,0.36,0.89,,"ACS Catal. 2016, 6, 2257",https://doi.org/10.1021/acscatal.5b02917,,-0.605548319173784
34,Pt,Sn,,gamma-Al2O3,0.5,0.9,,228,0.25,500,590,590,,5.2,1.25,0.609,0.43,0.97,0.012,"J. Catal. (2019) 572, 1",10.1016/j.apcata.2018.12.024,,-0.215382707367125
35,Pt,Sn,,SBA-15,1,0.5,,,,500,500,580,,8.25,0,0.42,0.38,0.97,0.0386,Chinese J. Catal. 38 (2017) 726,https://doi.org/10.1016/S1872-2067(17)62805-5,,-0.3767507096021
36,Pt,Sn,Na,SUZ-4,0.5,2,1,277,0.13,520,500,590,,3,3,0.14,0.21,0.9,0.0229,Chinese J. Catal. 38 (2017) 529,https://doi.org/10.1016/S1872-2067(17)62750-5,,-0.853871964321762
37,Pt,Sn,,MgAl2O4,0.3,0.3,,127,0.39,550,500,550,,1.13,0,0.12,,0.97,0.0015,Catal. Today 358 (2019) 90,https://doi.org/10.1016/j.cattod.2019.06.058,,-0.920818753952375
38,Pt,Sn,,theta-Al2O3,0.5,0.91,,,,,150,550,,11.8,1,1.14,,0.98,0.002,J. Catal. 374 (2019) 391,https://doi.org/10.1016/j.jcat.2019.04.035,,0.0569048513364726
39,Pt,Sn,,Beta,0.5,0.61,,,,,570,570,,140,1,16.45,0.46,0.99,0.0083,"ACS Catal., 2020, 10, 1, 818",https://doi.org/10.1021/acscatal.9b03527,,1.21616590228599
40,Pt,Sn,,gamma-Al2O3,0.5,1,,299,0.4,500,500,590,,3,0.25,0.22,0.25,0.92,0.044,J. Mol. Catal. A: Chem. 381 (2014) 128,https://doi.org/10.1016/j.molcata.2013.10.007,mesoporous Al2O3,-0.657577319177794
41,Pt,Sn,,gamma-Al2O3,0.5,1,,257,,500,500,590,,3,0.25,0.21,0.23,0.76,0.058,J. Mol. Catal. A: Chem. 381 (2014) 128,https://doi.org/10.1016/j.molcata.2013.10.007,,-0.677780705266081
42,Pt,Sn,,H-ZSM5,0.5,1,,340,0.21,500,500,590,,3,0.25,0.24,0.26,0.48,0.054,J. Mol. Catal. A: Chem. 381 (2014) 128,https://doi.org/10.1016/j.molcata.2013.10.007,,-0.619788758288394
43,Pt,Sn,,SBA-15,0.5,1,,787,1.12,500,500,590,,3,0.25,0.08,0.06,0.8,0.11,J. Mol. Catal. A: Chem. 381 (2014) 128,https://doi.org/10.1016/j.molcata.2013.10.007,,-1.09691001300806
44,Pt,Sn,,S-1,0.3,0.5,,246,0.19,550,550,550,,6.5,0,1.53,,1,0.002,J. Catal. 385 (2020) 61,https://doi.org/10.1016/j.jcat.2020.02.019,Encapsulated in Hollow-Structured Silicalite-2,0.184691430817599
45,Pt,Zn,,SiO2,3.05,1.54,,,,,600,550,,32,0,0.45,0.27,0.96,0.014,"Chem. Sci. 2020, 11 (6), 1549",https://doi.org/10.1039/C9SC05599A,,-0.346787486224656
46,Pt,Zn,,SiO2,3.05,1.54,,,,,600,550,,75,0,0.91,0.16,0.95,0.027,"Chem. Sci. 2020, 11 (6), 1549",https://doi.org/10.1039/C9SC05599A,,-0.0409586076789064
47,Pt,Zn,Na,H-ZSM5,0.5,1,1,,,500,500,590,,3,0.25,0.279,0.38,0.97,0.013,"Chem. Eng. J. 2015, 270, 352",10.1016/j.cej.2015.01.008,,-0.554395796726402
48,Pt,Ga,Pb,SiO2,3,0.54,1.59,,,,650,600,,30.7,1.28,0.38,0.28,1,0.001,"Nature Comm. 11, 2020, 2838",https://doi.org/10.1038/s41467-020-16693-9,,-0.42021640338319
49,Pt,Ga,,SiO2,4.82,1.48,,,,,500,550,,98,0,1.36,0.18,0.99,0.04,"J. Am. Chem. Soc. 2018, 140, 11674",https://doi.org/10.1021/jacs.8b05378,,0.133538908370218
50,Pt,Ga,,SiO2,4.82,1.48,,,,,500,550,,43.3,0,0.76,0.27,0.91,0.023,"J. Am. Chem. Soc. 2018, 140, 11674",https://doi.org/10.1021/jacs.8b05378,,-0.119186407719209
51,Pt,Ga2O3,,gamma-Al2O3,0.5,3,,146,0.39,600,600,575,,5.4,0,0.48,,0.97,0.143,"Ind. Eng. Chem. Res., 2018, 57, 39, 13087",https://doi.org/10.1021/acs.iecr.8b03085,Ga2O3 rod,-0.318758762624413
52,Pt,Cu,,gamma-Al2O3,0.1,10,,,,,,550,,4,1,0.95,0.22,0.9,0.012,"Nature Comm. 9, 2018, 4454",https://doi.org/10.1038/s41467-018-06967-8,,-0.0222763947111523
53,Pt,Cu,,MgAl2O4,1,1,,,,,600,590,,6.8,1,0.24,0.21,0.88,0.011,J. Catal. 366 (2018) 115,https://doi.org/10.1016/j.jcat.2018.08.001,,-0.619788758288394
54,Pt,Cu,,MgAl2O4,1,1,,,,,600,590,,6.8,1,0.28,0.17,0.95,0.034,J. Catal. 366 (2018) 115,https://doi.org/10.1016/j.jcat.2018.08.001,,-0.552841968657781
55,Pt,Au,,MgAl2O4,1,1,,,,,600,590,,6.8,1,0.31,0.17,0.6,0.04,J. Catal. 366 (2018) 115,https://doi.org/10.1016/j.jcat.2018.08.001,,-0.508638306165727
56,Pt,,,TiO2-anatase:0.5+gamma-Al2O3:0.5,1,,,293,6.6,600,500,600,,10,1,0.45,0.26,0.9,0.0976,"ACS Catal., 2015, 5, 1, 438",https://doi.org/10.1021/cs501279v,,-0.346787486224656
57,Pt,Zn,,gamma-Al2O3,0.1,15,,174,,500,,600,,3,1,1.21,0.31,0.94,0.045,"ACS Catal., 2016, 6, 4, 2158",https://doi.org/10.1021/acscatal.5b02878,,0.0827853703164501
58,Pt,Sn,,gamma-Al2O3,0.36,0.68,,,,,,590,,9.4,1.25,1.58,0.45,0.99,0.007,"Angew. Chem. Int. Ed. 2015, 54: 13994",https://doi.org/10.1002/anie.201507119,,0.198657086954423
59,Pt,In,,SiO2,0.3,0.06,,,,,,600,,3,1,0.207,0.17,0.99,0.073,"Chem. Sci. 9, 3925 (2018)",10.1039/C8SC00802G,,-0.684029654543082
60,Pt,Sn,,SAPO-34,0.5,1,,409,,500,500,595,,5.6,0.25,0.48,0.44,0.66,0.149,Chinese J. Catal. 31 (2010) 552,https://doi.org/10.1016/S1872-2067(09)60071-1,,-0.318758762624413
61,Pt,Sn,,gamma-Al2O3,2,0.6,,,,550,540,540,,3.5,0.33,0.09,0.39,0.94,0.02,J. Ener. Chem. 27 (2018) 311,10.1016/j.jechem.2017.09.035,,-1.04575749056068
62,Pt,Sn,,gamma-Al2O3,2,1.2,,,,550,540,540,,3.5,0.33,0.09,0.41,0.97,0.011,J. Ener. Chem. 27 (2018) 311,10.1016/j.jechem.2017.09.035,,-1.04575749056068
63,Pt,Sn,,gamma-Al2O3,2,2.4,,,,550,540,540,,3.5,0.33,0.09,0.42,0.98,0.006,J. Ener. Chem. 27 (2018) 311,10.1016/j.jechem.2017.09.035,,-1.04575749056068
64,Pt,Sn,,gamma-Al2O3,2,3.6,,,,550,540,540,,3.5,0.33,0.09,0.42,0.99,0.005,J. Ener. Chem. 27 (2018) 311,10.1016/j.jechem.2017.09.035,,-1.04575749056068
65,Pt,Cu,,SiO2,0.1,10,,,,,680,580,,4.7,1,1.54,0.43,0.94,0.005,"Chem. Sci., 2022,13, 9537-9543",https://doi.org/10.1039/D2SC03723H,single Pt atom,0.187520720836463
66,Pt,Mn,,SiO2,2.97,1.34,,,,,,550,,96.8,0,0.1,0.18,0.98,0.018,"J. Am. Chem. Soc., 2022, 144, 29, 13384",https://doi.org/10.1021/jacs.2c05618,,-1
67,Pt,Sn,,SiO2,3,1.83,,,,,800,500,,47,0,0.46,0.24,1,0.0263,J. Catal. 365 (2018) 277,https://doi.org/10.1016/j.jcat.2018.06.028,,-0.337242168318426
68,Cr,,,gamma-Al2O3,7.5,,,,,,,600,,2.16,,,0.67,0.89,,,,,
69,Cr,,,MCM-41,10,,,,,,,630,,1.1,,,0.5,0.9,,,,,
70,Co,,,Al2O3,5,,,,,,,590,,,,,0.25,0.97,,,,,
71,Zn,,,SiO2,3,,,,,,,500,,0.18,,,0.5,0.95,,,,,
72,Cr,,,SiO2,1.5,,,,,,,600,,,,,0.44,0.95,,,,,
73,Ga2O3,,,SBA_15,5,,,,,,,620,,0.6,,,0.5,0.9,,,,,
74,Co,Mg,,S-1,2,1.6,,,,,,550,,4.7,,,0.29,0.91,,,,,
75,Co,,,S-1,2,,,,,,,550,,4.7,,,0.29,0.25,,,,,
76,In2O3,,,,100,,,,,,,600,,,,,0.1,0.6,,,,,
77,Ga,,,SiO2,7,,,,,,,750,,,,,0.68,0.84,,,,,
78,Ga2O3,,,SiO2,5,,,,,,,600,,,,,0.06,0.92,,,,,
79,Ga2O3,,,,100,,,,,,,500,,,,,0.23,0.94,,,,,
80,Zn,,,S-1,5,,,,,,,575,,,,,0.67,0.98,,,,,
81,Zn,,,S-1,1,,,,,,,550,,,,,0.06,0.99,,,,,
82,Zn,,,S-1,3,,,,,,,550,,,,,0.41,0.94,,,,,
83,Zn,,,S-1,10,,,,,,,550,,,,,0.5,0.86,,,,,
84,Zn,,,H-ZSM5,5,,,,,,,550,,,,,0.66,0.4,,,,,
85,Ga,,,SiO2,3,,,,,,,550,,,,,0.1,0.95,,,,,

File: data/pdh_literature_raw.csv
entry_id,active_metal,promoter_1,promoter_2,support,metal_loading_wt,promoter_1_loading_wt,promoter_2_loading_wt,BET_surface_area_m2_g,pore_volume_cm3_g,calcination_temp_C,reduction_temp_C,reaction_temp_C,reaction_pressure_atm,WHSV h-1,H2_HC_ratio,specific_activity_s-1,propane_selectivity,deactivation_rate_h-1,reference_paper,reference_doi,notes
1,Pt,Sn,,gamma-Al2O3,0.35,1.26,,,,,,519,,3.5,0,0.109,98,0.29,"J. Catal. 1996, 158, 1",https://doi.org/10.1006/jcat.1996.0001Get rights and content,
2,Pt,Sn,,MgAl2O4,0.5,0.6,,,,,,550,,36.6,1,0.497,95,,-,-,
3,Pt,Ga,,MgAl2O5,0.6,5,,,,,,605,,3.9,0.37,0.176,98,,"U.S. Patent 5214227,?1993.",-,
4,Pt,Sn,Na,H-ZSM5,0.5,1,1,348,,500,500,590,,3,0.33,0.22,98,,"Ind. Eng. Chem. Res. 2006, 45, 2213",https://doi.org/10.1021/ie800693t,
5,Pt,Zn,,Na-Y,0.5,2.5,,580,0.33,500,500,555,,2.6,0,0.145,91,0.048,App. Catal. A:Gen. 306 (2006) 85,10.1016/j.apcata.2006.03.028,
6,Pt,Ga,,MgAl2O4,0.6,5,,,,,,605,,3.9,0,0.176,98,0.024,App. Catal. A:Gen. 306 (2006) 85,10.1016/j.apcata.2006.03.028,
7,Cr2O3,,,Al2O3,9,,,256,0.5,700,,580,,,0,,98,,Appl. Catal. A: Gen. 389 (2010) 155,10.1016/j.apcata.2010.09.013,mesoporous Al2O3
8,Cr2O3,,,ZrP,73,,,426,0.25,400,,550,,1.7,0,0.0000123,87,,"Langmuir 1995, 15, 8421",https://doi.org/10.1021/la990504e,Zr-pillared alpha-ZrP
9,Cr2O3,Ga2O3,,ZrP,20.1,9.3,,326,0.33,400,,550,,2,0,0.0000505,80,,"Langmuir 1999, 15, 1115",https://doi.org/10.1021/la981042s,Zr-pillared alpha-ZrP
10,Cr2O3,,,ZrO2,4,,,,,,,550,,0.3,0,0.0000286,87,,"Catal. Lett. 2002, 83, 19",-,
11,Ga2O3,,,SiO2,1.7,,,,,,,550,,1,0,0.000497,80,,"Catal. Lett. 2003, 89, 213",-,
12,Ga2O3,,,SiO2,100,,,,,600,,500,,0.15,0,0.000000695,95,,J. Catal. 232 (2005)?143,https://doi.org/10.1016/j.jcat.2005.03.001,
13,Ga2O3,,,ZrO2,5,,,19,,,,500,,0.3,0,0.000019,74,,J. Catal. 239 (2006) 470,https://doi.org/10.1016/j.jcat.2006.02.017,
14,Ga8Al2O15,,,,100,,,130,,500,,500,,0.3,0,0.00000239,98,,J. Catal. 256 (2008) 293,https://doi.org/10.1016/j.jcat.2008.03.021,
15,Pt,Ga,,gamma-Al2O3,,0.0001,1.2,,,,,590,,,0,,86,,"U.S. Patent 0198428,?2002",-,
16,Pt,In,,S-1,0.45,0.56,,313,0.2,550,550,547,,3.6,0,0.44,99,,"ACS Catal. 2024, 14, 17825",https://doi.org/10.1021/acscatal.4c05135,Encapsulated in Hollow-Structured Silicalite-1
17,Pt,Zn,,S-1,0.72,0.97,,,,,550,550,,3.6,0,0.25,99,0.001,"ACS Catal. 2022, 12, 1310�|1314",https://doi.org/10.1021/acscatal.1c04092,Encapsulated in Hollow-Structured Silicalite-1
18,Pt,Zn,,S-1,0.72,0.97,,,,,550,550,,108,0,3.55,99,0.072,"ACS Catal. 2022, 12, 1310�|1314",https://doi.org/10.1021/acscatal.1c04092,Encapsulated in Hollow-Structured Silicalite-2
19,Pt,Sn,,SiO2,1,0.6,,,,560,600,580,,4.7,0,0.22,98,0.0159,"Science 373, 217 (2021)",DOI: 10.1126/science.abg7894,
20,Pt,Sn,,SiO2,1,0.6,,,,560,600,580,,29,0,1.2,85,0.0159,"Science 373, 217 (2021)",DOI: 10.1126/science.abg7895,
21,Pt,Sn,,gamma-Al2O3,1,3.04,,,,560,600,580,,4.7,0,1.67,99,0.0099,"Science 373, 217 (2021)",DOI: 10.1126/science.abg7895,
22,Pt,,,gamma-Al2O3,0.5,,,,,560,600,580,,4.7,0,0.16,86,0.2,"Science 373, 217 (2021)",DOI: 10.1126/science.abg7895,
23,Pt,Sn,,CeO2,1,3,,,,800,,680,,2.2,0,0.0887,85,,"Angewandte Chemie 2017, 56 (31), 8986",https://doi.org/10.1002/ange.201701115,
24,Pt,Sn,Na,H-ZSM5,0.5,1,1,289,0.23,500,,590,,3,0.25,0.294,94,0.012,"Ind. Eng. Chem. Res. 2009, 48, 9885",https://doi.org/10.1021/ie900534m,
25,Pt,Sn,Na,SUZ-4,0.5,2,1.5,310,0.15,520,500,590,,3,3,0.16,95,0.029,App. Catal. A:Gen.527 (2016) 30,10.1016/j.apcata.2016.08.017,
26,Pt,Sn,K,theta-Al2O3,0.3,0.2,0.5,77.5,0.36,600,600,600,,4,0.5,0.602,96,0.0029,"RSC Adv., 2017, 7, 19841",https://doi.org/10.1039/C7RA02141K,
27,Pt,Sn,,MgAl2O4,0.55,3.01,,64,,,580,580,,2.2,1,0.23,92,0.014,J. Catal. 320 (2014) 52,https://doi.org/10.1016/j.jcat.2014.09.013,
28,Pt,Sn,,MgAl2O4,0.53,3.01,,69,,,580,580,,2.2,1,0.23,97,0.013,J. Catal. 320 (2014) 52,https://doi.org/10.1016/j.jcat.2014.09.013,
29,Pt,Sn,,MgAl2O4,0.5,0.91,,61.4,,,580,580,,2.2,1,0.29,98,0.009,J. Catal. 320 (2014) 52,https://doi.org/10.1016/j.jcat.2014.09.013,
30,Pt,Sn,,MgAl2O4,0.42,0.26,,67.9,,,580,580,,2.2,1,0.31,98,0.003,J. Catal. 320 (2014) 52,https://doi.org/10.1016/j.jcat.2014.09.013,
31,Pt,Sn,,MgAl2O4,0.39,0.47,,66,,,580,580,,2.2,1,0.34,100,0.002,J. Catal. 320 (2014) 52,https://doi.org/10.1016/j.jcat.2014.09.013,
32,Pt,Sn,,TS-1,0.5,0.6,,432,,500,500,590,,3,1,0.4,93,0.033,J. Catal. 352 (2017) 361,https://doi.org/10.1016/j.jcat.2017.05.024,
33,Pt,Sn,,gamma-Al2O3,0.5,1.5,,,,560,600,600,,3.2,0,0.248,89,,"ACS Catal. 2016, 6, 2257",https://doi.org/10.1021/acscatal.5b02917,
34,Pt,Sn,,gamma-Al2O3,0.5,0.9,,228,0.25,500,590,590,,5.2,1.25,0.609,97,0.012,"J. Catal. (2019) 572, 1",10.1016/j.apcata.2018.12.024,
35,Pt,Sn,,SBA-15,1,0.5,,,,500,500,580,,8.25,0,0.42,97,0.0386,Chinese J. Catal. 38 (2017) 726,https://doi.org/10.1016/S1872-2067(17)62805-5,
36,Pt,Sn,Na,SUZ-4,0.5,2,1,277,0.13,520,500,590,,3,3,0.14,90,0.0229,Chinese J. Catal. 38 (2017) 529,https://doi.org/10.1016/S1872-2067(17)62750-5,
37,Pt,Sn,,Magnesium-aluminum oxide,0.3,0.3,,127,0.39,550,500,550,,1.13,0,0.12,97,0.0015,Catal. Today 358 (2019) 90,https://doi.org/10.1016/j.cattod.2019.06.058,
38,Pt,Sn,,theta-Al2O3,0.5,0.91,,,,,150,550,,11.8,1,1.14,98,0.002,J. Catal. 374 (2019) 391,https://doi.org/10.1016/j.jcat.2019.04.035,
39,Pt,Sn,,Beta,0.5,0.61,,,,,570,570,,140,1,16.45,99,0.0083,"ACS Catal.?2020, 10, 1, 818",https://doi.org/10.1021/acscatal.9b03527,
40,Pt,Sn,,Al2O3,0.5,1,,299,0.4,500,500,590,,3,0.25,0.22,92,0.044,J. Mol. Catal. A: Chem. 381 (2014) 128,https://doi.org/10.1016/j.molcata.2013.10.007,mesoporous Al2O3
41,Pt,Sn,,gamma-Al2O3,0.5,1,,257,,500,500,590,,3,0.25,0.21,76,0.058,J. Mol. Catal. A: Chem. 381 (2014) 128,https://doi.org/10.1016/j.molcata.2013.10.007,
42,Pt,Sn,,ZSM-5,0.5,1,,340,0.21,500,500,590,,3,0.25,0.24,48,0.054,J. Mol. Catal. A: Chem. 381 (2014) 128,https://doi.org/10.1016/j.molcata.2013.10.007,
43,Pt,Sn,,SBA-15,0.5,1,,787,1.12,500,500,590,,3,0.25,0.08,80,0.11,J. Mol. Catal. A: Chem. 381 (2014) 128,https://doi.org/10.1016/j.molcata.2013.10.007,
44,Pt,Sn,,S-1,0.3,0.5,,246,0.19,550,550,550,,6.5,0,1.53,100,0.002,J. Catal. 385 (2020) 61,https://doi.org/10.1016/j.jcat.2020.02.019,Encapsulated in Hollow-Structured Silicalite-2
45,Pt,Zn,,SiO2,3.05,1.54,,,,,600,550,,32,0,0.45,96,0.014,"Chem. Sci. 2020, 11 (6), 1549",https://doi.org/10.1039/C9SC05599A,
46,Pt,Zn,,SiO2,3.05,1.54,,,,,600,550,,75,0,0.91,95,0.027,"Chem. Sci. 2020, 11 (6), 1549",https://doi.org/10.1039/C9SC05599A,
47,Pt,Zn,Na,ZSM-5,0.5,1,1,,,500,500,590,,3,0.25,0.279,97,0.013,"Chem. Eng. J. 2015, 270, 352",10.1016/j.cej.2015.01.008,
48,Pt,Ga,Pb,SiO2,3,0.54,1.59,,,,650,600,,30.7,1.28,0.38,100,0.001,"Nature Comm. 11, 2020, 2838",https://doi.org/10.1038/s41467-020-16693-9,
49,Pt,Ga,,SiO2,4.82,1.48,,,,,500,550,,98.3,0,1.36,99,0.038,"J. Am. Chem. Soc. 2018, 140, 11674",https://doi.org/10.1021/jacs.8b05378,
50,Pt,Ga,,SiO2,4.82,1.48,,,,,500,550,,43.3,0,0.76,91,0.023,"J. Am. Chem. Soc. 2018, 140, 11674",https://doi.org/10.1021/jacs.8b05378,
51,Pt,Ga2O3,,gamma-Al2O3,0.5,3,,146,0.39,600,600,575,,5.4,0,0.48,97,0.143,"Ind. Eng. Chem. Res.?2018, 57, 39, 13087",https://doi.org/10.1021/acs.iecr.8b03085,Ga2O3 rod
52,Pt,Cu,,gamma-Al2O3,0.1,10,,,,,,550,,4,1,0.95,90,0.012,"Nature Comm. 9, 2018, 4454",https://doi.org/10.1038/s41467-018-06967-8,
53,Pt,Cu,,MgAl2O4,1,1,,,,,600,580,,6.8,1,0.24,88,0.011,J. Catal. 366 (2018) 115,https://doi.org/10.1016/j.jcat.2018.08.001,
54,Pt,Cu,,MgAl2O4,1,1,,,,,600,580,,6.8,1,0.28,95,0.034,J. Catal. 366 (2018) 115,https://doi.org/10.1016/j.jcat.2018.08.001,
55,Pt,Au,,MgAl2O4,1,1,,,,,600,580,,6.8,1,0.31,60,0.04,J. Catal. 366 (2018) 115,https://doi.org/10.1016/j.jcat.2018.08.001,
56,Pt,,,TiO2-Al2O3,1,,,293,6.6,600,500,600,,10,1,0.45,90,0.0976,"ACS Catal.?2015, 5, 1, 438",https://doi.org/10.1021/cs501279v,
57,Pt,Zn,,gamma-Al2O3,0.1,15,,174,,500,,600,,3,1,1.21,94,0.045,"ACS Catal.?2016, 6, 4, 2158",https://doi.org/10.1021/acscatal.5b02878,
58,Pt,Sn,,Al2O3,0.36,0.68,,,,,,590,,9.4,1.25,1.58,99,0.007,"Angew. Chem. Int. Ed. 2015, 54: 13994",https://doi.org/10.1002/anie.201507119,
59,Pt,In,,SiO2,0.3,0.06,,,,,,600,,3,1,0.207,92,0.044,"Chem. Sci. 9, 3925 (2018)",10.1039/C8SC00802G,
60,Pt,Sn,,SAPO-34,0.5,1,,409,,500,500,595,,5.6,0.25,0.48,66,0.149,Chinese J. Catal. 31 (2010) 552,https://doi.org/10.1016/S1872-2067(09)60071-1,
61,Pt,Sn,,gamma-Al2O3,2,0.6,,,,550,540,540,,3.5,0.33,0.09,96,0.02,J. Ener. Chem. 27 (2018) 311,10.1016/j.jechem.2017.09.035,
62,Pt,Sn,,gamma-Al2O3,2,1.2,,,,550,540,540,,3.5,0.33,0.09,99,0.011,J. Ener. Chem. 27 (2018) 311,10.1016/j.jechem.2017.09.035,
63,Pt,Sn,,gamma-Al2O3,2,2.4,,,,550,540,540,,3.5,0.33,0.09,99,0.006,J. Ener. Chem. 27 (2018) 311,10.1016/j.jechem.2017.09.035,
64,Pt,Sn,,gamma-Al2O3,2,3.6,,,,550,540,540,,3.5,0.33,0.09,99,0.005,J. Ener. Chem. 27 (2018) 311,10.1016/j.jechem.2017.09.035,
65,Pt,Cu,,SiO2,0.1,10,,,,,680,580,,4.7,1,1.54,94,0.005,"Chem. Sci., 2022,13, 9537-9543",https://doi.org/10.1039/D2SC03723H,single Pt atom
66,Pt,Mn,,SiO2,2.97,1.34,,,,,,550,,96.8,0,0.1,98,0.018,"J. Am. Chem. Soc.?2022, 144, 29, 13384",https://doi.org/10.1021/jacs.2c05618,
67,Pt,Sn,,SiO2,3,1.83,,,,,800,500,,47,0,0.46,100,0.0263,J. Catal. 365 (2018) 277,https://doi.org/10.1016/j.jcat.2018.06.028,

File: data/pdh_template.csv
entry_id,active_metal,promoter_1,promoter_2,support,metal_loading_wt,promoter_1_loading_wt,promoter_2_loading_wt,BET_surface_area_m2_g,pore_volume_cm3_g,calcination_temp_C,reduction_temp_C,reaction_temp_C,reaction_pressure_atm,WHSV h-1,H2_HC_ratio,specific_activity_s-1,propane_selectivity,deactivation_rate_h-1,reference_paper,reference_doi,notes
1,Pt,Sn,,gamma-Al2O3,0.35,1.26,,,,,,519,,3.5,0,0.109,98,0.29,"J. Catal. 1996, 158, 1",https://doi.org/10.1006/jcat.1996.0001Get rights and content,
2,Pt,Sn,,MgAl2O4,0.5,0.6,,,,,,550,,36.6,1,0.497,95,,-,-,
3,Pt,Ga,,MgAl2O5,0.6,5,,,,,,605,,3.9,0.37,0.176,98,,"U.S. Patent 5214227,?1993.",-,
4,Pt,Sn,Na,H-ZSM5,0.5,1,1,348,,500,500,590,,3,0.33,0.22,98,,"Ind. Eng. Chem. Res. 2006, 45, 2213",https://doi.org/10.1021/ie800693t,
5,Pt,Zn,,Na-Y,0.5,2.5,,580,0.33,500,500,555,,2.6,0,0.145,91,0.048,App. Catal. A:Gen. 306 (2006) 85,10.1016/j.apcata.2006.03.028,
6,Pt,Ga,,MgAl2O4,0.6,5,,,,,,605,,3.9,0,0.176,98,0.024,App. Catal. A:Gen. 306 (2006) 85,10.1016/j.apcata.2006.03.028,
7,Cr2O3,,,Al2O3,9,,,256,0.5,700,,580,,,0,,98,,Appl. Catal. A: Gen. 389 (2010) 155,10.1016/j.apcata.2010.09.013,mesoporous Al2O3
8,Cr2O3,,,ZrP,73,,,426,0.25,400,,550,,1.7,0,0.0000123,87,,"Langmuir 1995, 15, 8421",https://doi.org/10.1021/la990504e,Zr-pillared alpha-ZrP
9,Cr2O3,Ga2O3,,ZrP,20.1,9.3,,326,0.33,400,,550,,2,0,0.0000505,80,,"Langmuir 1999, 15, 1115",https://doi.org/10.1021/la981042s,Zr-pillared alpha-ZrP
10,Cr2O3,,,ZrO2,4,,,,,,,550,,0.3,0,0.0000286,87,,"Catal. Lett. 2002, 83, 19",-,
11,Ga2O3,,,SiO2,1.7,,,,,,,550,,1,0,0.000497,80,,"Catal. Lett. 2003, 89, 213",-,
12,Ga2O3,,,SiO2,100,,,,,600,,500,,0.15,0,0.000000695,95,,J. Catal. 232 (2005)?143,https://doi.org/10.1016/j.jcat.2005.03.001,
13,Ga2O3,,,ZrO2,5,,,19,,,,500,,0.3,0,0.000019,74,,J. Catal. 239 (2006) 470,https://doi.org/10.1016/j.jcat.2006.02.017,
14,Ga8Al2O15,,,,100,,,130,,500,,500,,0.3,0,0.00000239,98,,J. Catal. 256 (2008) 293,https://doi.org/10.1016/j.jcat.2008.03.021,
15,Pt,Ga,,gamma-Al2O3,,0.0001,1.2,,,,,590,,,0,,86,,"U.S. Patent 0198428,?2002",-,
16,Pt,In,,S-1,0.45,0.56,,313,0.2,550,550,547,,3.6,0,0.44,99,,"ACS Catal. 2024, 14, 17825",https://doi.org/10.1021/acscatal.4c05135,Encapsulated in Hollow-Structured Silicalite-1
17,Pt,Zn,,S-1,0.72,0.97,,,,,550,550,,3.6,0,0.25,99,0.001,"ACS Catal. 2022, 12, 1310�|1314",https://doi.org/10.1021/acscatal.1c04092,Encapsulated in Hollow-Structured Silicalite-1
18,Pt,Zn,,S-1,0.72,0.97,,,,,550,550,,108,0,3.55,99,0.072,"ACS Catal. 2022, 12, 1310�|1314",https://doi.org/10.1021/acscatal.1c04092,Encapsulated in Hollow-Structured Silicalite-2
19,Pt,Sn,,SiO2,1,0.6,,,,560,600,580,,4.7,0,0.22,98,0.0159,"Science 373, 217 (2021)",DOI: 10.1126/science.abg7894,
20,Pt,Sn,,SiO2,1,0.6,,,,560,600,580,,29,0,1.2,85,0.0159,"Science 373, 217 (2021)",DOI: 10.1126/science.abg7895,
21,Pt,Sn,,CeO2,1,3,,,,800,,680,,2.2,0,0.0887,85,,"Angewandte Chemie 2017, 56 (31), 8986",https://doi.org/10.1002/ange.201701115,
22,Pt,Sn,Na,H-ZSM5,0.5,1,1,289,0.23,500,,590,,3,0.25,0.294,94,0.012,"Ind. Eng. Chem. Res. 2009, 48, 9885",https://doi.org/10.1021/ie900534m,
23,Pt,Sn,Na,SUZ-4,0.5,2,1.5,310,0.15,520,500,590,,3,3,0.16,95,0.029,App. Catal. A:Gen.527 (2016) 30,10.1016/j.apcata.2016.08.017,
24,Pt,Sn,K,theta-Al2O3,0.3,0.2,0.5,77.5,0.36,600,600,600,,4,0.5,0.602,96,0.0029,"RSC Adv., 2017, 7, 19841",https://doi.org/10.1039/C7RA02141K,
25,Pt,Sn,,MgAl2O4,0.55,3.01,,64,,,580,580,,2.2,1,0.23,92,0.014,J. Catal. 320 (2014) 52,https://doi.org/10.1016/j.jcat.2014.09.013,
26,Pt,Sn,,MgAl2O4,0.53,3.01,,69,,,580,580,,2.2,1,0.23,97,0.013,J. Catal. 320 (2014) 52,https://doi.org/10.1016/j.jcat.2014.09.013,
27,Pt,Sn,,MgAl2O4,0.5,0.91,,61.4,,,580,580,,2.2,1,0.29,98,0.009,J. Catal. 320 (2014) 52,https://doi.org/10.1016/j.jcat.2014.09.013,
28,Pt,Sn,,MgAl2O4,0.42,0.26,,67.9,,,580,580,,2.2,1,0.31,98,0.003,J. Catal. 320 (2014) 52,https://doi.org/10.1016/j.jcat.2014.09.013,
29,Pt,Sn,,MgAl2O4,0.39,0.47,,66,,,580,580,,2.2,1,0.34,100,0.002,J. Catal. 320 (2014) 52,https://doi.org/10.1016/j.jcat.2014.09.013,
30,Pt,Sn,,TS-1,0.5,0.6,,432,,500,500,590,,3,1,0.4,93,0.033,J. Catal. 352 (2017) 361,https://doi.org/10.1016/j.jcat.2017.05.024,
31,Pt,Sn,,gamma-Al2O3,0.5,1.5,,,,560,600,600,,3.2,0,0.248,89,,"ACS Catal. 2016, 6, 2257",https://doi.org/10.1021/acscatal.5b02917,
32,Pt,Sn,,gamma-Al2O3,0.5,0.9,,228,0.25,500,590,590,,5.2,1.25,0.609,97,0.012,"J. Catal. (2019) 572, 1",10.1016/j.apcata.2018.12.024,
33,Pt,Sn,,SBA-15,1,0.5,,,,500,500,580,,8.25,0,0.42,97,0.0386,Chinese J. Catal. 38 (2017) 726,https://doi.org/10.1016/S1872-2067(17)62805-5,
34,Pt,Sn,Na,SUZ-4,0.5,2,1,277,0.13,520,500,590,,3,3,0.14,90,0.0229,Chinese J. Catal. 38 (2017) 529,https://doi.org/10.1016/S1872-2067(17)62750-5,
35,Pt,Sn,,Magnesium-aluminum oxide,0.3,0.3,,127,0.39,550,500,550,,1.13,0,0.12,97,0.0015,Catal. Today 358 (2019) 90,https://doi.org/10.1016/j.cattod.2019.06.058,
36,Pt,Sn,,theta-Al2O3,0.5,0.91,,,,,150,550,,11.8,1,1.14,98,0.002,J. Catal. 374 (2019) 391,https://doi.org/10.1016/j.jcat.2019.04.035,
37,Pt,Sn,,Beta,0.5,0.61,,,,,570,570,,140,1,16.45,99,0.0083,"ACS Catal.?2020, 10, 1, 818",https://doi.org/10.1021/acscatal.9b03527,
38,Pt,Sn,,Al2O3,0.5,1,,299,0.4,500,500,590,,3,0.25,0.22,92,0.044,J. Mol. Catal. A: Chem. 381 (2014) 128,https://doi.org/10.1016/j.molcata.2013.10.007,mesoporous Al2O3
39,Pt,Sn,,gamma-Al2O3,0.5,1,,257,,500,500,590,,3,0.25,0.21,76,0.058,J. Mol. Catal. A: Chem. 381 (2014) 128,https://doi.org/10.1016/j.molcata.2013.10.007,
40,Pt,Sn,,ZSM-5,0.5,1,,340,0.21,500,500,590,,3,0.25,0.24,48,0.054,J. Mol. Catal. A: Chem. 381 (2014) 128,https://doi.org/10.1016/j.molcata.2013.10.007,
41,Pt,Sn,,SBA-15,0.5,1,,787,1.12,500,500,590,,3,0.25,0.08,80,0.11,J. Mol. Catal. A: Chem. 381 (2014) 128,https://doi.org/10.1016/j.molcata.2013.10.007,
42,Pt,Sn,,S-1,0.3,0.5,,246,0.19,550,550,550,,6.5,0,1.53,100,0.002,J. Catal. 385 (2020) 61,https://doi.org/10.1016/j.jcat.2020.02.019,Encapsulated in Hollow-Structured Silicalite-2
43,Pt,Zn,,SiO2,3.05,1.54,,,,,600,550,,32,0,0.45,96,0.014,"Chemical Science 2020, 11 (6), 1549",https://doi.org/10.1039/C9SC05599A,
44,Pt,Zn,,SiO2,3.05,1.54,,,,,600,550,,75,0,0.91,95,0.027,"Chemical Science 2020, 11 (6), 1549",https://doi.org/10.1039/C9SC05599A,
45,Pt,Zn,Na,ZSM-5,0.5,1,1,,,500,500,590,,3,0.25,0.279,97,0.013,"Chem. Eng. J. 2015, 270, 352",10.1016/j.cej.2015.01.008,
46,Pt,Ga,Pb,SiO2,3,0.54,1.59,,,,650,600,,30.7,1.28,0.38,100,0.001,"Nature Comm. 11, 2020, 2838",https://doi.org/10.1038/s41467-020-16693-9,
47,Pt,Ga,,SiO2,4.82,1.48,,,,,500,550,,98.3,0,1.36,99,0.038,"J. Am. Chem. Soc. 2018, 140, 11674",https://doi.org/10.1021/jacs.8b05378,
48,Pt,Ga,,SiO2,4.82,1.48,,,,,500,550,,43.3,0,0.76,91,0.023,"J. Am. Chem. Soc. 2018, 140, 11674",https://doi.org/10.1021/jacs.8b05378,
49,Pt,Ga2O3,,gamma-Al2O3,0.5,3,,146,0.39,600,600,575,,5.4,0,0.48,97,0.143,"Ind. Eng. Chem. Res.?2018, 57, 39, 13087",https://doi.org/10.1021/acs.iecr.8b03085,Ga2O3 rod
50,Pt,Cu,,gamma-Al2O3,0.1,10,,,,,,550,,4,1,0.95,90,0.012,"Nature Comm. 9, 2018, 4454",https://doi.org/10.1038/s41467-018-06967-8,
51,Pt,Cu,,MgAl2O4,1,1,,,,,600,580,,6.8,1,0.24,88,0.011,J. Catal. 366 (2018) 115,https://doi.org/10.1016/j.jcat.2018.08.001,
52,Pt,Cu,,MgAl2O4,1,1,,,,,600,580,,6.8,1,0.28,95,0.034,J. Catal. 366 (2018) 115,https://doi.org/10.1016/j.jcat.2018.08.001,
53,Pt,Au,,MgAl2O4,1,1,,,,,600,580,,6.8,1,0.31,60,0.04,J. Catal. 366 (2018) 115,https://doi.org/10.1016/j.jcat.2018.08.001,
54,Pt,,,TiO2-Al2O3,1,,,293,6.6,600,500,600,,10,1,0.45,90,0.0976,"ACS Catal.?2015, 5, 1, 438",https://doi.org/10.1021/cs501279v,
55,Pt,Zn,,gamma-Al2O3,0.1,15,,174,,500,,600,,3,1,1.21,94,0.045,"ACS Catal.?2016, 6, 4, 2158",https://doi.org/10.1021/acscatal.5b02878,
56,Pt,Sn,,Al2O3,0.36,0.68,,,,,,590,,9.4,1.25,1.58,99,0.007,"Angew. Chem. Int. Ed. 2015, 54: 13994",?https://doi.org/10.1002/anie.201507119,
57,Pt,In,,SiO2,0.3,0.06,,,,,,600,,,,0.08,92,0.018,"Chem. Sci. 9, 3925 (2018)",10.1039/C8SC00802G,
58,Pt,Sn,,SAPO-34,0.5,1,,409,,500,500,595,,5.6,0.25,0.48,66,0.149,Chinese J. Catal. 31 (2010) 552,https://doi.org/10.1016/S1872-2067(09)60071-1,
59,Pt,Sn,,gamma-Al2O3,2,0.6,,,,550,540,540,,3.5,0.33,0.09,96,0.02,J. Ener. Chem. 27 (2018) 311,10.1016/j.jechem.2017.09.035,
60,Pt,Sn,,gamma-Al2O3,2,1.2,,,,550,540,540,,3.5,0.33,0.09,99,0.011,J. Ener. Chem. 27 (2018) 311,10.1016/j.jechem.2017.09.035,
61,Pt,Sn,,gamma-Al2O3,2,2.4,,,,550,540,540,,3.5,0.33,0.09,99,0.006,J. Ener. Chem. 27 (2018) 311,10.1016/j.jechem.2017.09.035,
62,Pt,Sn,,gamma-Al2O3,2,3.6,,,,550,540,540,,3.5,0.33,0.09,99,0.005,J. Ener. Chem. 27 (2018) 311,10.1016/j.jechem.2017.09.035,
,,,,,,,,,,,,,,,,,,,,,
,,,,,,,,,,,,,,,,,,,,,
,,,,,,,,,,,,,,,,,,,,,
,,,,,,,,,,,,,,,,,,,,,
,,,,,,,,,,,,,,,,,,,,,
,,,,,,,,,,,,,,,,,,,,,
4,Pt,,,Zn-Beta,0.5,,,,,550,555,555,,2.6,0,0.141,90,,App. Catal A:Gen. 306 (2006) 85,10.1016/j.apcata.2006.03.028,
8,Pt,Sn,Na,Al-SBA-15,0.5,,,,,,,590,,3,0.33,0.143,94,,"Catal. Lett. 2011, 141, 120",10.1007/S10562-010-0445-6,
9,Pt,Ga,,Hydrotalcite,0.68,0.57,,161,0.41,700,450,600,,2.6,1.25,0.011,99,,J. Catal. 274 (2010) 200,https://doi.org/10.1016/j.jcat.2010.06.016,
10,Pt,In,,Hydrotalcite,0.71,0.2,,161,0.61,700,450,600,,2.6,1.25,0.018,98,,J. Catal. 282 (2011) 282,https://doi.org/10.1016/j.jcat.2011.06.008,
